Repository: Craig-Venables/Switchbox_GUI

# Switchbox Measurement System

Switchbox_GUI is an ongoing Python project for internal lab use. It automates electrical testing of thin-film devices so measurement is faster and more repeatable.

One interface coordinates source-measure units, a 100-device relay switch matrix, lasers, motorised stages, oscilloscopes, and temperature controllers. It then turns raw measurements into classified results and graphs for quick analysis. The design is shaped by first-hand work fabricating and measuring the devices it tests.

## Quick Start

**New machine?** Follow [SETUP.md](SETUP.md) (Python 3.10+, virtual environment, dependencies, config).

```bash
py -3.11 -m venv .venv
.\.venv\Scripts\Activate.ps1
pip install -r requirements.txt
python main.py
```

The application opens the Sample GUI. Select a device there, then launch the measurement interface.

## Read this first

```
main.py
  → gui/sample_gui/         device map and sample selection
  → gui/measurement_gui/    measurement interface
  → Equipment/managers/     instrument drivers behind one API
  → Measurements/           sweeps, pulses, and saving
  → analysis/               classification of results
  → plotting/               graphs
```

On a first look, skip `archive/` and any folder marked UNUSED, Ignore, or work-in-progress. Those are historical or unfinished experiments.

Optical pulse experiments (Laser + function generator + oscilloscope) are written and waiting on bench validation.

# AFM 3D Surface Analyser — Methodology & User Guide

This tool is a comprehensive batch-processing script designed to analyse 3D AFM (Atomic Force Microscopy) data from Asylum/Igor Binary Wave (`.ibw`) files. It extracts statistically rigorous measurements of surface features (holes and protrusions) and evaluates overall surface roughness and scan quality.

This README serves both as a user manual and a **methodology reference for academic writing/theses**.

---

## 1. Algorithmic Pipeline

The script processes each AFM scan through a rigorous mathematical pipeline to ensure fair cross-sample comparison.

```mermaid
flowchart TD
    A[Load .ibw File] --> B[Extract Height Data & Physical Scale]
    B --> C[Compute Global Roughness & Quality Metrics]
    C --> D[Statistical Thresholding\nMean ± N*SD]
    D --> E[Connected Component Labelling\nGroup adjacent pixels]
    E --> F{Area Filter\nArea > MIN_AREA_PX?}
    F -- Yes --> G{Depth/Height Filter\nAmplitude > MIN_DEPTH_NM?}
    F -- No --> H[Discard Noise]
    G -- Yes --> I[Calculate Feature Geometries\nArea, Equivalent Diameter, Volume]
    G -- No --> H
    I --> J[Compile Per-Sample Statistics & Visualisations]
    J --> K[Cross-Sample Comparison & Ranking]
```

---

## 2. Methodology & Mathematical Basis (For Thesis Writing)

### 4.1. Per-Sample Output (`Output/Run_.../<experiment>/<sample>/<replicate>/`)
- **`holes.csv` / `protrusions.csv`**: Detailed per-feature measurements (area, equivalent diameter, depth/height, centroid). Hole rows may include `depth_reference` (`annulus` / `global` / `global_fallback`) and `hole_rim_z_nm` when annulus depth is used.
- **`height_map_2d.html` / `.png`**: False-colour 2D height map.
- **`height_map_3d.html` / `.png`**: Interactive 3D surface render.
- **`feature_map.html` / `.png`**: Mask overlay showing detected holes (blue) and protrusions (orange) with hover-stats.
- **`histograms.html` / `.png`**: 4-panel distribution of feature sizes and depths.
- **`roughness_analysis.html` / `.png`**: Height distribution histogram with Gaussian fit, plus a comprehensive table of standard roughness metrics and scan quality scores.
- **`all_plots_dark.html` / `all_plots_light.html`**: Folder-level merged dashboards for quick browsing.

### 4.2. Cross-Sample Comparison (`Output/Run_.../<experiment>/comparison/`)
- **`summary.csv`**: A master spreadsheet containing one row per sample with mean metrics, total counts, densities, surface coverage percentages, and roughness parameters.
- **`surface_coverage.html` / `.png`**: Stacked bar chart showing the % of the physical area taken up by holes vs protrusions.
- **`surface_coverage_box.html` / `.png`**: Box plot of total surface coverage by sample group (replicate outlier detection).
- **`feature_density.html` / `.png`**: Bar chart comparing holes/µm² and protrusions/µm² across samples (area-normalised).
- **`roughness_comparison.html` / `.png`**: 6-panel bar chart comparing Ra, Rq, Rz, Rpv, Rsk, and Rku.
- **`rq_box.html` / `.png`**: Box plot of RMS roughness (`Rq`) by sample group.
- **`stats_overview.html` / `.png`**: 4-panel bar chart summarising feature density, depths, diameters, and heights (with ±1 std error bars).
- **`depth_vs_diameter.html` / `.png`**: Bubble chart of mean depth vs mean diameter (bubble size proportional to feature density).
- **`ranking_table.html` / `.png`**: A ranked table scoring samples based on lowest hole density, shallowest depth, and smallest diameter, plus Ra roughness.

File: tools/afm 3d holes and protrusion/Output/Run_2026-05-07_17-25-43/20_min_tg_noanneal/comparison/Global_Averaged/summary_averaged.csv
filename,base_sample_name,scan_x_um,scan_y_um,scan_area_um2,pixel_nm,sharpness_score,line_correlation,Ra_nm,Rq_nm,Rz_nm,Rpv_nm,Rsk,Rku,z_min_nm,z_max_nm,z_mean_nm,z_p01_nm,z_p50_nm,z_p99_nm,hole_thresh_nm,prot_thresh_nm,pct_surface_holes,pct_surface_prots,pct_surface_total,n_holes,holes_per_um2,avg_hole_depth_nm,std_hole_depth_nm,avg_hole_diameter_nm,std_hole_diameter_nm,n_protrusions,prots_per_um2,avg_prot_height_nm,std_prot_height_nm,avg_prot_diameter_nm,std_prot_diameter_nm,fixdep_0p5_pct,fixdep_0p8_pct,fixdep_1p0_pct,fixdep_1p2_pct,fixdep_1p5_pct,fixdep_2_pct,fixdep_5_pct,fixdep_median_ref_nm
20_Min,20_Min,4.27595,6.19375,66.0342,12.23095,0.8511,0.92565,1.0142285,1.5583684999999998,29.165376000000002,9.569558,-1.21145,14.512550000000001,-7.6270615,21.5383145,7.396695,1.6076999999999995,7.50845,11.17725,3.6872,11.168650000000001,1.3971,0.6646,2.06165,129,1.9535,7.793,2.305,92.505,41.418,59,0.8935,7.164,2.97,101.509,45.287,31.691328,23.0136775,18.300897,14.5757415,10.5300945,6.5750530000000005,1.231219,7.5345445
20_Min_Tg,20_Min_Tg,5.0098,5.0098,250.979,9.7847,0.7603599999999999,0.9367000000000001,0.6005757,0.8885482,23.91313,4.372919600000001,1.94623,71.15894,-7.4481786,16.4649513,0.0,-2.49913,0.032029999999999996,1.8737700000000004,-2.15406,2.11849,1.1929,0.40503,1.59795,570,2.2711,3.232,0.857,67.365,46.364,299,1.1913,4.679,3.794,48.148,44.841,23.1751605,13.101382699999998,8.8981729,6.1277037,3.6846913,1.8226665999999998,0.017037000000000004,0.0169033
No_Anneal,No_Anneal,5.0098,5.0098,250.979,9.7847,0.23298999999999997,0.9794499999999999,0.6116291,0.7816583,8.8125369,3.7559689,-0.027190000000000002,3.93791,-4.788528900000001,4.0240081,0.0,-1.8624300000000003,-0.0038400000000000005,1.8935399999999998,-1.9409000000000003,1.9170299999999998,0.5991,0.6148100000000001,1.2139,519,2.0679,2.858,0.652,51.179,32.703,178,0.7092,2.237,0.392,63.053,84.035,25.1216296,13.975555499999999,8.818963000000002,5.3330367999999995,2.4070617,0.7137776,0.001284,-0.0127974
