Repository: Craig-Venables/Switchbox_GUI

# Switchbox Measurement System

Switchbox_GUI is an ongoing Python project for internal lab use. It automates electrical testing of thin-film devices so measurement is faster and more repeatable.

One interface coordinates source-measure units, a 100-device relay switch matrix, lasers, motorised stages, oscilloscopes, and temperature controllers. It then turns raw measurements into classified results and graphs for quick analysis. The design is shaped by first-hand work fabricating and measuring the devices it tests.

## Quick Start

**New machine?** Follow [SETUP.md](SETUP.md) (Python 3.10+, virtual environment, dependencies, config).

```bash
py -3.11 -m venv .venv
.\.venv\Scripts\Activate.ps1
pip install -r requirements.txt
python main.py
```

The application opens the Sample GUI. Select a device there, then launch the measurement interface.

## Read this first

```
main.py
  → gui/sample_gui/         device map and sample selection
  → gui/measurement_gui/    measurement interface
  → Equipment/managers/     instrument drivers behind one API
  → Measurements/           sweeps, pulses, and saving
  → analysis/               classification of results
  → plotting/               graphs
```

On a first look, skip `archive/` and any folder marked UNUSED, Ignore, or work-in-progress. Those are historical or unfinished experiments.

Optical pulse experiments (Laser + function generator + oscilloscope) are written and waiting on bench validation.

# AFM Line Profile Analyser

Analyses Gwyddion-exported AFM line profile data to characterise **holes** (pits) and **protrusions** (bumps) across multiple samples. Outputs per-profile CSVs, per-file plots, and cross-sample comparison plots — all with companion `.txt` files for direct import into **Origin**.

---

## Quick Start

```bash
py -3 main.py
```

Place your `.txt` data files in the `Data/` folder and run. Results appear in `Output/`.

---

## Input File Format

Files must be Gwyddion profile exports with the following structure:

```
Profile 1             Profile 2             ...
x       y             x       y             ...
[m]     [m]           [m]     [m]           ...
0       2.88e-10      0       -1.94e-10     ...
1.88e-8 2.50e-10      1.83e-8 -8.50e-11    ...
...
-       -             ...                       ← missing values use '-'
```

- Multiple profiles are stored **side by side**, two columns (x, y) per profile
- x and y are both in **metres**
- Profiles can have different lengths — missing rows are marked with `-`

---

## Configuration

All tunable parameters are at the **top of `main.py`**:

| Variable | Default | Description |
|---|---|---|
| `SAVE_PLOTS` | `True` | Set `False` to skip all plotting (faster batch runs) |
| `WIDTH_THRESHOLD_FRAC` | `0.20` | Primary width measurement level as a fraction of peak amplitude. `0.20` = measure where feature is at 20% of its full depth/height. Lower values give wider (more inclusive) widths |
| `THRESHOLD_RANGE` | `[0.05, 0.10, 0.20]` | Additional threshold fractions reported alongside the primary — shown as extra lines on profile plots and in `threshold_width_bars.png` |

### 3 · Width measurement
The signal is inverted for holes (so the dip becomes a positive peak). Width is measured at the level `WIDTH_THRESHOLD_FRAC × amplitude` — i.e. where the feature returns close to the surface baseline. This gives the **full physical feature width**, not FWHM.

Width is re-measured at every fraction in `THRESHOLD_RANGE` to show how sensitive the result is to threshold choice.

## Reading the Profile Plots

Each profile generates a two-panel figure:

**Top panel** — Raw data (blue) with the fitted linear baseline (orange dashed). Useful for checking whether the baseline removal is sensible.

**Bottom panel** — Baseline-corrected signal (holes are inverted so the pit appears as a positive peak). Contains:
- **Red dashed line** — primary threshold (`WIDTH_THRESHOLD_FRAC × amplitude`)
- **Green dotted vertical lines** — primary width measurement boundaries
- **Green shading** — measured width region
- **Coloured dotted horizontal lines** — secondary thresholds from `THRESHOLD_RANGE`, each annotated with the width it would give

---

## Workflow for Comparing Samples

1. Export line profiles from Gwyddion for each sample into `Data/` (one `.txt` per sample)
2. Run `py -3 main.py`
3. Check `Output/comparison/ranking_table.png` for the overall ranking
4. Use `threshold_width_bars.png` to see how width estimates change with threshold choice
5. Import any `.txt` file directly into **Origin** (tab-separated, first row = column headers)

---

## Files

| File | Purpose |
|---|---|
| `main.py` | Entry point — parsing, analysis, per-file plots, configuration |
| `comparison.py` | Cross-file comparison plots (called automatically by `main.py`) |
| `Data/` | Place input `.txt` files here |
| `Output/` | All results written here (created automatically) |

File: tools/afm curve analysis/Output/Si.ito.2pacz.pmma.12hr_anneal+tganneal_profiles.csv
filename,profile,n_points,feature_type,width_nm,height_nm,width_at_05pct_nm,width_at_10pct_nm,width_at_20pct_nm
Si.ito.2pacz.pmma.12hr_anneal+tganneal.txt,1,12,hole,58.082,1.362,80.072,68.982,58.082
Si.ito.2pacz.pmma.12hr_anneal+tganneal.txt,2,11,hole,125.611,1.112,144.048,137.902,125.611
Si.ito.2pacz.pmma.12hr_anneal+tganneal.txt,3,12,hole,46.73,1.237,137.663,51.041,46.73
Si.ito.2pacz.pmma.12hr_anneal+tganneal.txt,4,11,hole,78.954,0.858,107.658,83.776,78.954
Si.ito.2pacz.pmma.12hr_anneal+tganneal.txt,5,15,hole,102.265,1.423,146.24,117.065,102.265
Si.ito.2pacz.pmma.12hr_anneal+tganneal.txt,6,14,hole,43.295,1.011,201.335,189.551,43.295
Si.ito.2pacz.pmma.12hr_anneal+tganneal.txt,7,13,hole,89.642,1.045,122.504,110.848,89.642
Si.ito.2pacz.pmma.12hr_anneal+tganneal.txt,8,9,protrusion,69.125,0.56,100.39,86.701,69.125
Si.ito.2pacz.pmma.12hr_anneal+tganneal.txt,9,13,protrusion,119.268,0.812,140.932,131.015,119.268
Si.ito.2pacz.pmma.12hr_anneal+tganneal.txt,10,11,protrusion,120.605,0.592,143.47,135.849,120.605
Si.ito.2pacz.pmma.12hr_anneal+tganneal.txt,11,8,protrusion,79.83,0.622,88.434,85.566,79.83
Si.ito.2pacz.pmma.12hr_anneal+tganneal.txt,12,10,protrusion,129.301,0.459,144.284,139.29,129.301
Si.ito.2pacz.pmma.12hr_anneal+tganneal.txt,13,8,protrusion,79.813,0.449,89.545,86.301,79.813

File: tools/afm curve analysis/Output/Si.ito.2pacz.pmma.12hr_anneal_profiles.csv
filename,profile,n_points,feature_type,width_nm,height_nm,width_at_05pct_nm,width_at_10pct_nm,width_at_20pct_nm
Si.ito.2pacz.pmma.12hr_anneal.txt,1,11,hole,88.181,1.947,134.324,115.773,88.181
Si.ito.2pacz.pmma.12hr_anneal.txt,2,10,hole,61.092,2.29,85.846,72.632,61.092
Si.ito.2pacz.pmma.12hr_anneal.txt,3,11,hole,55.499,1.419,136.737,60.02,55.499
Si.ito.2pacz.pmma.12hr_anneal.txt,4,11,protrusion,64.419,6.433,86.865,74.731,64.419
Si.ito.2pacz.pmma.12hr_anneal.txt,5,15,protrusion,124.931,1.823,178.583,144.347,124.931
Si.ito.2pacz.pmma.12hr_anneal.txt,6,16,protrusion,129.026,1.821,180.116,168.403,129.026
Si.ito.2pacz.pmma.12hr_anneal.txt,7,11,protrusion,120.803,0.342,135.742,130.763,120.803
Si.ito.2pacz.pmma.12hr_anneal.txt,8,11,hole,57.123,0.708,72.456,66.247,57.123
Si.ito.2pacz.pmma.12hr_anneal.txt,9,9,hole,63.715,1.421,96.331,70.995,63.715
Si.ito.2pacz.pmma.12hr_anneal.txt,10,9,hole,56.06,1.782,115.908,108.625,56.06
Si.ito.2pacz.pmma.12hr_anneal.txt,11,9,hole,51.503,0.978,66.44,61.283,51.503
Si.ito.2pacz.pmma.12hr_anneal.txt,12,25,protrusion,193.926,16.679,265.064,225.036,193.926
Si.ito.2pacz.pmma.12hr_anneal.txt,13,10,hole,44.558,1.304,85.501,51.003,44.558
Si.ito.2pacz.pmma.12hr_anneal.txt,14,10,hole,64.646,1.578,104.655,94.716,64.646
Si.ito.2pacz.pmma.12hr_anneal.txt,15,10,hole,98.573,1.244,115.619,108.612,98.573
Si.ito.2pacz.pmma.12hr_anneal.txt,16,8,hole,41.134,1.061,68.766,63.193,41.134
Si.ito.2pacz.pmma.12hr_anneal.txt,17,11,hole,89.735,1.11,130.392,111.218,89.735
Si.ito.2pacz.pmma.12hr_anneal.txt,18,11,hole,44.43,1.467,131.072,51.039,44.43
Si.ito.2pacz.pmma.12hr_anneal.txt,19,12,hole,39.727,1.677,47.83,45.129,39.727
Si.ito.2pacz.pmma.12hr_anneal.txt,20,11,hole,41.799,2.482,52.378,48.852,41.799
Si.ito.2pacz.pmma.12hr_anneal.txt,21,11,hole,56.008,1.167,93.148,84.88,56.008
Si.ito.2pacz.pmma.12hr_anneal.txt,22,11,hole,51.865,1.765,70.408,60.113,51.865
Si.ito.2pacz.pmma.12hr_anneal.txt,23,10,hole,54.021,0.922,81.847,76.801,54.021
Si.ito.2pacz.pmma.12hr_anneal.txt,24,10,hole,63.27,2.588,79.703,71.151,63.27
Si.ito.2pacz.pmma.12hr_anneal.txt,25,9,hole,59.732,1.067,73.811,69.118,59.732
Si.ito.2pacz.pmma.12hr_anneal.txt,26,10,hole,74.302,1.993,124.432,117.508,74.302
Si.ito.2pacz.pmma.12hr_anneal.txt,27,9,hole,61.607,1.372,116.044,91.786,61.607
Si.ito.2pacz.pmma.12hr_anneal.txt,28,6,hole,32.833,1.16,40.283,36.937,32.833
Si.ito.2pacz.pmma.12hr_anneal.txt,29,15,hole,95.699,1.874,139.495,112.264,95.699
Si.ito.2pacz.pmma.12hr_anneal.txt,30,9,hole,57.957,1.705,71.271,66.833,57.957
Si.ito.2pacz.pmma.12hr_anneal.txt,31,12,hole,54.395,1.776,67.258,62.971,54.395
Si.ito.2pacz.pmma.12hr_anneal.txt,32,12,hole,64.854,1.912,140.206,82.535,64.854
Si.ito.2pacz.pmma.12hr_anneal.txt,33,12,hole,49.38,1.286,131.681,116.726,49.38
Si.ito.2pacz.pmma.12hr_anneal.txt,34,8,hole,34.162,0.771,86.573,38.432,34.162
Si.ito.2pacz.pmma.12hr_anneal.txt,35,9,hole,88.244,0.903,123.914,118.638,88.244
Si.ito.2pacz.pmma.12hr_anneal.txt,36,13,hole,60.866,1.839,122.051,81.946,60.866
Si.ito.2pacz.pmma.12hr_anneal.txt,37,13,hole,72.489,1.637,144.526,132.398,72.489

File: tools/afm curve analysis/Output/summary.csv
filename,n_profiles,n_protrusions,avg_protrusion_width_nm,std_protrusion_width_nm,avg_protrusion_height_nm,std_protrusion_height_nm,n_holes,avg_hole_width_nm,std_hole_width_nm,avg_hole_depth_nm,std_hole_depth_nm
Si.ito.2pacz.pmma.12hr_anneal+tganneal.txt,13,6,99.65693852622927,23.87926478193742,0.5824310135171482,0.12101262373582951,7,77.79685372520052,28.210190361280997,1.1497996999968547,0.1866603633513365
Si.ito.2pacz.pmma.12hr_anneal.txt,37,5,126.62099006041908,41.08920547156473,5.419566839427458,5.991155415836398,32,60.29558218692911,16.805498392161912,1.5064576923272766,0.4685538468082939
testing.txt,6,0,,,,,6,54.9654680648876,5.997822756846794,1.4355218556460088,0.30074522849131385
