Repository: Craig-Venables/Switchbox_GUI

# Switchbox Measurement System

Switchbox_GUI is an ongoing Python project for internal lab use. It automates electrical testing of thin-film devices so measurement is faster and more repeatable.

One interface coordinates source-measure units, a 100-device relay switch matrix, lasers, motorised stages, oscilloscopes, and temperature controllers. It then turns raw measurements into classified results and graphs for quick analysis. The design is shaped by first-hand work fabricating and measuring the devices it tests.

## Quick Start

**New machine?** Follow [SETUP.md](SETUP.md) (Python 3.10+, virtual environment, dependencies, config).

```bash
py -3.11 -m venv .venv
.\.venv\Scripts\Activate.ps1
pip install -r requirements.txt
python main.py
```

The application opens the Sample GUI. Select a device there, then launch the measurement interface.

## Read this first

```
main.py
  → gui/sample_gui/         device map and sample selection
  → gui/measurement_gui/    measurement interface
  → Equipment/managers/     instrument drivers behind one API
  → Measurements/           sweeps, pulses, and saving
  → analysis/               classification of results
  → plotting/               graphs
```

On a first look, skip `archive/` and any folder marked UNUSED, Ignore, or work-in-progress. Those are historical or unfinished experiments.

Optical pulse experiments (Laser + function generator + oscilloscope) are written and waiting on bench validation. Detail is in the [system overview](Documents/reference/SYSTEM_OVERVIEW.md).

## What lives where

| Path | Role |
|------|------|
| `main.py` | Application entry point |
| `gui/` | Tkinter interfaces |
| `Equipment/` | Instrument drivers and managers |
| `Measurements/` | Measurement logic |
| `analysis/` | IV classification |
| `plotting/` | Graphs |
| `Pulse_Testing/` | Multi-instrument pulse routing |
| `Json_Files/` | Runtime configuration |
| `Notifications/` | Telegram messaging |
| `tools/` | Separate utilities (see below) |
| `archive/` | Historical code |

New measurement code belongs in `Measurements/`. The `Measurments/` folder is a spelling shim that re-exports that package. `Helpers/` is an empty redirect.

Root scripts `Laser_FG_Scope_GUI.py`, `TSP_Testing_GUI.py`, and `Pulse_Testing_GUI_compact.py` open individual interfaces without the sample selector.

# ITO Analysis - Quick Guide

## What it does
- Scans an ITO sample folder (e.g., `5-ITO`) and finds section subfolders (`A`, `B`, ...).
- Loads first three sweeps per section matching patterns in `FIRST_THREE_SWEEP_PREFIXES`.
- Computes per-section metrics:
  - Resistances: Rpos (0..0.5 V first sweep), Rneg (-0.5..0 V last sweep), small-signal R near 0 V.
  - Conductance G = 1/R, plus geometry-aware conductivity (σ), resistivity (ρ), sheet resistance (Rs).
  - Switching heuristic near 0 V.
- Produces CSVs, an Excel workbook, plots, and a combined dashboard image.

## How to run
1. Edit `tools/ito_analysis/ITO.py`:
   - Set `ONEDRIVE_ROOT` to your data root.
   - Choose one:
     - Single sample: set `SAMPLE_FOLDER_NAME = "<sample>"` and `PROCESS_ALL_SAMPLES = False`.
     - Batch: set `PROCESS_ALL_SAMPLES = True` and optionally set `EXCLUDE_SAMPLES = {"folder_to_skip", ...}`.
2. Run the script:
```
python -m tools.ito_analysis.ITO
```

## Geometry assumptions
- Thickness: 50 nm (THICKNESS_M).
- Length range: 6700–6950 µm (bounds for σ, Rs error bars).
- Width mapping: A, D, G, H → 200 µm; B, E, L, I → 100 µm.
- Update `SECTION_WIDTH_UM` if your layout differs.

## Outputs (per sample in `tools/ito_analysis/<sample>`)
- CSVs:
  - `ITO_<sample>_summary.csv`: per section & sweep metrics (R, G, σ, ρ, Rs, switching).
  - `ITO_<sample>_first_three_sweeps.csv`: long/tidy V-I-Time across sweeps.
  - `ITO_<sample>_start_end_stats.csv`: summary of start vs end R.
- Excel workbook:
  - `ITO_<sample>_summary.xlsx` with sheets: `summary`, `long`, `start_end_stats`, `summary_table` (image).
- Plots (PNG):
  - First-sweep overlay, last-neg overlay, semilogy last sweep.
  - Bars: R (first), G first vs final (final background).
  - Start vs end: R grouped bars, dumbbell, scatter.
  - Conductivity (σ) start vs end with guideline lines (low/med/high), Sheet Rs start vs end, Resistivity start vs end.
  - Summary table image and a multi-subplot `dashboard.png` that tiles all plots (table placed last).

## Interpretation notes
- Typical ITO σ: ~1e4–1e5 S/m for good films; ~1e3 S/m for lower-quality/thinner films.
- Conductivity guideline lines: 1e3, 1e4, 1e5 S/m on σ chart.
- Error bars on σ and Rs reflect length uncertainty (6.7–6.95 mm).

## Customization
- Edit `FIRST_THREE_SWEEP_PREFIXES` if your file naming differs.
- Add/adjust widths in `SECTION_WIDTH_UM`.
- Change thresholds in `CONDUCTIVITY_THRESHOLDS`.
- Toggle batch behavior via `PROCESS_ALL_SAMPLES` and `EXCLUDE_SAMPLES`.

File: tools/ito_analysis/5-_TO/ITO_7_ITO_summary.csv
sample,section,sweep_index,file_name,R_pos_0_to_0p5_ohm,R_neg_m0p5_to_0_ohm,R_pos_label,R_neg_label,G_pos_S,G_neg_S,width_m,thickness_m,length_m_min,length_m_max,sigma_nominal_Spm,sigma_lo_Spm,sigma_hi_Spm,rho_nominal_ohm_m,rho_lo_ohm_m,rho_hi_ohm_m,Rsheet_nominal_ohm_sq,Rsheet_lo_ohm_sq,Rsheet_hi_ohm_sq,ohmic,switching_voltages_V
7_ITO,A,1,1-FS-0.5v-0.1sv-0.05sd-Py-ITO_TEST-1-A-end.txt,998231.0028211704,995798.7251784727,998 kΩ,996 kΩ,1.0017721320754717e-06,1.0042189999999993e-06,0.00019999999999999998,5e-08,0.0067,0.00695,683.7094801415094,671.1873284905661,696.2316317924528,0.0014626095279431067,0.00143630360118154,0.0014898970191360751,29252.190558862134,28726.0720236308,29797.9403827215,X,0.05;-0.05
7_ITO,A,2,2-FS-3v-0.1sv-0.05sd-Py-ITO_TEST-1-A-end.txt,998275.7638396143,13654.971385573437,998 kΩ,13.7 kΩ,1.0017272142857139e-06,7.323340135714281e-05,0.00019999999999999998,5e-08,0.0067,0.00695,683.6788237499997,671.1572335714283,696.200413928571,0.0014626751118529148,0.0014363680055246252,0.00148996382662629,29253.502237058296,28727.360110492496,29799.276532525797,X,0.05;-0.05;-0.5
7_ITO,A,3,3-FS-5v-0.2sv-0.05sd-Py-ITO_TEST-3-A-end.txt,7364.091096261558,7266.469301286592,7.36 kΩ,7.27 kΩ,0.00013579408333333332,0.0001376184166666666,0.00019999999999999998,5e-08,0.0067,0.00695,92679.461875,90982.03583333334,94376.88791666666,1.07898770641195e-05,1.0595814526995048e-05,1.0991180740688892e-05,215.79754128238997,211.91629053990093,219.82361481377782,X,0.1;-0.1;0.1;-0.1;0.1;-0.1
7_ITO,B,1,1-FS-0.5v-0.1sv-0.05sd-Py-ITO_TEST-1-B-end.txt,44265.230949791796,27278.409744473836,44.3 kΩ,27.3 kΩ,2.2591094150943397e-05,3.6659028490566015e-05,9.999999999999999e-05,5e-08,0.0067,0.00695,30836.843516037734,30272.066162264153,31401.620869811322,3.2428740622558096e-05,3.1845489891936544e-05,3.303375444014313e-05,648.5748124511618,636.9097978387308,660.6750888028625,X,0.05;-0.05;-0.45
7_ITO,B,2,2-FS-3v-0.1sv-0.05sd-Py-ITO_TEST-1-B-end.txt,205951.01337460603,27832.85424707588,206 kΩ,27.8 kΩ,4.855523571428569e-06,3.5928762142857124e-05,9.999999999999999e-05,5e-08,0.0067,0.00695,6627.789674999996,6506.401585714283,6749.177764285711,0.00015087986327809964,0.00014816619667237842,0.00015369478610045224,3017.597265561993,2963.3239334475684,3073.8957220090447,X,0.05;-0.05
7_ITO,B,3,3-FS-5v-0.2sv-0.05sd-Py-ITO_TEST-3-B-end.txt,16575.03778590646,15671.529955966273,16.6 kΩ,15.7 kΩ,6.033168749999997e-05,6.380997916666664e-05,9.999999999999999e-05,5e-08,0.0067,0.00695,82352.75343749995,80844.46124999996,83861.04562499996,1.21428848248399e-05,1.1924487615760044e-05,1.2369431183512284e-05,242.85769649679796,238.48975231520086,247.38862367024566,X,0.1;-0.1;0.1;-0.1;0.1;-0.1
7_ITO,D,1,1-FS-0.5v-0.1sv-0.05sd-Py-ITO_TEST-1-D-end.txt,4617.181228283459,4614.80525304153,4.62 kΩ,4.61 kΩ,0.000216582358490566,0.00021669386792452815,0.00019999999999999998,5e-08,0.0067,0.00695,147817.4596698113,145110.18018867922,150524.73915094338,6.7651007007816245e-06,6.643426227745984e-06,6.891315266094715e-06,135.3020140156325,132.86852455491967,137.82630532189427,X,0.05;-0.05
7_ITO,D,2,2-FS-3v-0.1sv-0.05sd-Py-ITO_TEST-1-D-end.txt,4616.940676599466,4616.3347686837105,4.62 kΩ,4.62 kΩ,0.0002165936428571428,0.0002166220714285713,0.00019999999999999998,5e-08,0.0067,0.00695,147825.16124999995,145117.74071428567,150532.58178571422,6.764748244101783e-06,6.64308011021506e-06,6.890956233730547e-06,135.29496488203563,132.8616022043012,137.81912467461092,X,0.05;-0.05
7_ITO,D,3,3-FS-5v-0.2sv-0.05sd-Py-ITO_TEST-3-D-end.txt,4615.597642968139,4609.941338496469,4.62 kΩ,4.61 kΩ,0.00021665666666666658,0.00021692249999999993,0.00019999999999999998,5e-08,0.0067,0.00695,147868.17499999996,145159.96666666662,150576.38333333327,6.7627804292573455e-06,6.641147687723941e-06,6.888951705922595e-06,135.25560858514692,132.8229537544788,137.77903411845188,X,0.1;-0.1;0.1;-0.1;0.1;-0.1
7_ITO,E,1,1-FS-0.5v-0.1sv-0.05sd-Py-ITO_TEST-1-E-end.txt,13318.661361952742,13295.139991678256,13.3 kΩ,13.3 kΩ,7.508262075471698e-05,7.521545471698107e-05,9.999999999999999e-05,5e-08,0.0067,0.00695,102487.77733018868,100610.71181132077,104364.8428490566,9.757261071027649e-06,9.581770763994779e-06,9.939299523845328e-06,195.14522142055299,191.63541527989554,198.78599047690656,X,0.05;-0.05
7_ITO,E,2,2-FS-3v-0.1sv-0.05sd-Py-ITO_TEST-1-E-end.txt,13344.434632048667,13332.628608678315,13.3 kΩ,13.3 kΩ,7.493760714285711e-05,7.500396428571423e-05,9.999999999999999e-05,5e-08,0.0067,0.00695,102289.83374999995,100416.39357142853,104163.27392857138,9.776142587581442e-06,9.600312684927099e-06,9.958533307499004e-06,195.52285175162882,192.00625369854197,199.1706661499801,X,0.05;-0.05
7_ITO,E,3,3-FS-5v-0.2sv-0.05sd-Py-ITO_TEST-3-E-end.txt,13379.270314665948,13345.342658910504,13.4 kΩ,13.3 kΩ,7.474249166666665e-05,7.493250833333332e-05,9.999999999999999e-05,5e-08,0.0067,0.00695,102023.50112499998,100154.93883333332,103892.06341666664,9.801663234187507e-06,9.625374327097803e-06,9.984530085571601e-06,196.03326468375016,192.50748654195607,199.69060171143204,X,0.1;-0.1;0.1;-0.1;0.1;-0.1
7_ITO,G,1,1-FS-0.5v-0.1sv-0.05sd-Py-ITO_TEST-1-G-end.txt,5294.921111669687,5290.235283713325,5.29 kΩ,5.29 kΩ,0.00018886022641509433,0.00018902750943396217,0.00019999999999999998,5e-08,0.0067,0.00695,128897.10452830188,126536.35169811321,131257.85735849055,7.758126170944597e-06,7.618591527582283e-06,7.902867330850278e-06,155.16252341889194,152.37183055164564,158.05734661700555,X,0.05;-0.05
7_ITO,G,2,2-FS-3v-0.1sv-0.05sd-Py-ITO_TEST-1-G-end.txt,5301.271244844517,5293.437951832742,5.3 kΩ,5.29 kΩ,0.00018863399999999986,0.00018891314285714275,0.00019999999999999998,5e-08,0.0067,0.00695,128742.70499999991,126384.77999999993,131100.62999999992,7.767430395376582e-06,7.627728409848226e-06,7.91234514155898e-06,155.34860790753163,152.5545681969645,158.2469028311796,X,0.05;-0.05
7_ITO,G,3,3-FS-5v-0.2sv-0.05sd-Py-ITO_TEST-3-G-end.txt,5309.669904459129,5299.598445009491,5.31 kΩ,5.3 kΩ,0.00018833562499999995,0.0001886935416666666,0.00019999999999999998,5e-08,0.0067,0.00695,128539.06406249997,126184.86874999998,130893.25937499997,7.77973612374964e-06,7.639812812171408e-06,7.92488045441661e-06,155.59472247499278,152.79625624342816,158.49760908833218,X,0.1;-0.1;0.1;-0.1;0.1;-0.1
7_ITO,H,1,1-FS-0.5v-0.1sv-0.05sd-Py-ITO_TEST-1-h-end.txt,6765.93786877553,6934.028864399706,6.77 kΩ,6.93 kΩ,0.00014779916981132074,0.00014421630188679235,0.00019999999999999998,5e-08,0.0067,0.00695,100872.9333962264,99025.4437735849,102720.42301886792,9.913462078791984e-06,9.735162401115868e-06,1.0098414729515714e-05,198.2692415758397,194.70324802231738,201.9682945903143,X,0.05;-0.05
7_ITO,H,2,2-FS-3v-0.1sv-0.05sd-Py-ITO_TEST-1-h-end.txt,8210.821041050003,7341.785826472702,8.21 kΩ,7.34 kΩ,0.00012179049999999995,0.00013620664285714275,0.00019999999999999998,5e-08,0.0067,0.00695,83122.01624999996,81599.63499999997,84644.39749999996,1.2030507019853485e-05,1.1814130994316552e-05,1.2254956777686572e-05,240.6101403970697,236.28261988633102,245.0991355537314,X,0.05;-0.05
7_ITO,H,3,3-FS-5v-0.2sv-0.05sd-Py-ITO_TEST-3-h-end.txt,6806.519851924162,6706.216578940972,6.81 kΩ,6.71 kΩ,0.0001469179583333333,0.00014911537499999998,0.00019999999999999998,5e-08,0.0067,0.00695,100271.50656249997,98435.03208333331,102107.98104166663,9.972922859962144e-06,9.793553743775774e-06,1.0158984853618152e-05,199.45845719924284,195.87107487551543,203.179697072363,X,0.1;-0.1;0.1;-0.1;0.1;-0.1
7_ITO,I,1,1-FS-0.5v-0.1sv-0.05sd-Py-ITO_TEST-1-I-end.txt,12379.33592664071,12364.833126778414,12.4 kΩ,12.4 kΩ,8.077977735849056e-05,8.087452452830184e-05,9.999999999999999e-05,5e-08,0.0067,0.00695,110264.39609433962,108244.90166037736,112283.89052830188,9.069110568967553e-06,8.90599706952569e-06,9.238310393015454e-06,181.38221137935105,178.1199413905138,184.76620786030907,X,0.05;-0.05
7_ITO,I,2,2-FS-3v-0.1sv-0.05sd-Py-ITO_TEST-1-I-end.txt,12374.683130770089,12371.207992790065,12.4 kΩ,12.4 kΩ,8.081014999999996e-05,8.083284999999997e-05,9.999999999999999e-05,5e-08,0.0067,0.00695,110305.85474999994,108285.60099999995,112326.10849999993,9.065701927304094e-06,8.902649734366971e-06,9.23483815729111e-06,181.3140385460819,178.05299468733938,184.6967631458222,X,0.05;-0.05
7_ITO,I,3,3-FS-5v-0.2sv-0.05sd-Py-ITO_TEST-3-I-end.txt,12524.75465571224,12527.437698442447,12.5 kΩ,12.5 kΩ,7.984188333333332e-05,7.982478333333331e-05,9.999999999999999e-05,5e-08,0.0067,0.00695,108984.17074999998,106988.12366666665,110980.21783333331,9.175644436419224e-06,9.010614860224633e-06,9.346831832621075e-06,183.51288872838447,180.21229720449264,186.93663665242147,X,0.1;-0.1;0.1;-0.1;0.1;-0.1
7_ITO,K,1,1-FS-0.5v-0.1sv-0.05sd-Py-ITO_TEST-1-k-end.txt,7099.860882914589,7123.478784465715,7.1 kΩ,7.12 kΩ,0.0001408478301886792,0.00014038084905660365,,5e-08,0.0067,0.00695,,,,,,,,,,X,0.05;-0.05
7_ITO,K,2,2-FS-3v-0.1sv-0.05sd-Py-ITO_TEST-1-k-end.txt,6783.668801907182,7944.930283236767,6.78 kΩ,7.94 kΩ,0.0001474128571428571,0.00012586642857142854,,5e-08,0.0067,0.00695,,,,,,,,,,X,0.05;-0.05
7_ITO,K,3,3-FS-5v-0.2sv-0.05sd-Py-ITO_TEST-3-k-end.txt,6723.133518070104,6488.001522517692,6.72 kΩ,6.49 kΩ,0.00014874016666666662,0.00015413066666666663,,5e-08,0.0067,0.00695,,,,,,,,,,X,0.1;-0.1;0.1;-0.1;0.1;-0.1
7_ITO,L,1,1-FS-0.5v-0.1sv-0.05sd-Py-ITO_TEST-1-l-end.txt,13119.143107078446,13109.151993691787,13.1 kΩ,13.1 kΩ,7.622449056603774e-05,7.628258490566032e-05,9.999999999999999e-05,5e-08,0.0067,0.00695,104046.4296226415,102140.81735849057,105952.04188679245,9.611093851339521e-06,9.438232451135573e-06,9.790405303789885e-06,192.22187702679042,188.76464902271144,195.80810607579767,X,0.05;-0.05
7_ITO,L,2,2-FS-3v-0.1sv-0.05sd-Py-ITO_TEST-1-l-end.txt,13116.619300055974,13112.717481444108,13.1 kΩ,13.1 kΩ,7.623915714285712e-05,7.626184285714281e-05,9.999999999999999e-05,5e-08,0.0067,0.00695,104066.44949999996,102160.47057142855,105972.4284285714,9.609244908465916e-06,9.436416762630197e-06,9.788521865713412e-06,192.1848981693183,188.72833525260393,195.77043731426824,X,0.05;-0.05
7_ITO,L,3,3-FS-5v-0.2sv-0.05sd-Py-ITO_TEST-3-l-end.txt,13113.526586281847,13096.657094647417,13.1 kΩ,13.1 kΩ,7.625713749999996e-05,7.635536249999997e-05,9.999999999999999e-05,5e-08,0.0067,0.00695,104090.99268749995,102184.56424999997,105997.42112499995,9.606979184089266e-06,9.434191788691976e-06,9.786213870359586e-06,192.1395836817853,188.68383577383952,195.72427740719172,X,0.1;-0.1;0.1;-0.1;0.1;-0.1
